Repository: pypi-data/pypi-mirror-180

.. image:: https://travis-ci.org/diffpy/pyobjcryst.svg?branch=master
   :target: https://travis-ci.org/diffpy/pyobjcryst

.. image:: https://codecov.io/gh/diffpy/pyobjcryst/branch/master/graph/badge.svg
  :target: https://codecov.io/gh/diffpy/pyobjcryst

pyobjcryst
==========

Python bindings to ObjCryst++, the Object-Oriented Crystallographic Library.

The documentation for this release of pyobjcryst can be found on-line at
http://diffpy.github.io/pyobjcryst.

DEVELOPMENT
-----------

pyobjcryst is an open-source software originally developed as a part of the
DiffPy-CMI complex modeling initiative at the Brookhaven National
Laboratory, and is also further developed at ESRF.

File: packages/pyobjcryst/pyobjcryst-2.2.5.post1.tar.gz/pyobjcryst-2.2.5.post1/src/pyobjcryst/tests/testdata/PbS_galena.cif
#------------------------------------------------------------------------------
#$Date: 2008-03-10 08:25:41 +0000 (Mon, 10 Mar 2008) $
#$Revision: 255 $
#$URL: svn://cod.ibt.lt/cod/cif/9/9000001.cif $
#------------------------------------------------------------------------------
#
# This file is available in the Crystallography Open Database (COD),
# http://www.crystallography.net/
#
# All data on this site have been placed in the public domain by the
# contributors.
#
data_9000001
loop_
_publ_author_name
'Ramsdell L S'
_publ_section_title
;
 The crystal structures of some metallic sulfides
;
_journal_name_full               'American Mineralogist'
_journal_page_first              281
_journal_page_last               304
_journal_volume                  10
_journal_year                    1925
_chemical_formula_sum            'Pb S'
_chemical_name_mineral           Galena
_symmetry_space_group_name_H-M   'F m 3 m'
_cell_angle_alpha                90
_cell_angle_beta                 90
_cell_angle_gamma                90
_cell_length_a                   5.93
_cell_length_b                   5.93
_cell_length_c                   5.93
_cell_volume                     208.528
loop_
_symmetry_equiv_pos_as_xyz
x,y,z
x,1/2+y,1/2+z
1/2+x,y,1/2+z
1/2+x,1/2+y,z
z,-x,y
z,1/2-x,1/2+y
1/2+z,-x,1/2+y
1/2+z,1/2-x,y
-y,z,-x
-y,1/2+z,1/2-x
1/2-y,z,1/2-x
1/2-y,1/2+z,-x
x,-y,z
x,1/2-y,1/2+z
1/2+x,-y,1/2+z
1/2+x,1/2-y,z
-z,x,-y
-z,1/2+x,1/2-y
1/2-z,x,1/2-y
1/2-z,1/2+x,-y
y,-z,x
y,1/2-z,1/2+x
1/2+y,-z,1/2+x
1/2+y,1/2-z,x
-x,y,-z
-x,1/2+y,1/2-z
1/2-x,y,1/2-z
1/2-x,1/2+y,-z
x,-z,-y
x,1/2-z,1/2-y
1/2+x,-z,1/2-y
1/2+x,1/2-z,-y
-z,y,x
-z,1/2+y,1/2+x
1/2-z,y,1/2+x
1/2-z,1/2+y,x
y,-x,-z
y,1/2-x,1/2-z
1/2+y,-x,1/2-z
1/2+y,1/2-x,-z
-x,z,y
-x,1/2+z,1/2+y
1/2-x,z,1/2+y
1/2-x,1/2+z,y
z,-y,-x
z,1/2-y,1/2-x
1/2+z,-y,1/2-x
1/2+z,1/2-y,-x
-y,x,z
-y,1/2+x,1/2+z
1/2-y,x,1/2+z
1/2-y,1/2+x,z
x,z,y
x,1/2+z,1/2+y
1/2+x,z,1/2+y
1/2+x,1/2+z,y
-z,-y,-x
-z,1/2-y,1/2-x
1/2-z,-y,1/2-x
1/2-z,1/2-y,-x
y,x,z
y,1/2+x,1/2+z
1/2+y,x,1/2+z
1/2+y,1/2+x,z
-x,-z,-y
-x,1/2-z,1/2-y
1/2-x,-z,1/2-y
1/2-x,1/2-z,-y
z,y,x
z,1/2+y,1/2+x
1/2+z,y,1/2+x
1/2+z,1/2+y,x
-y,-x,-z
-y,1/2-x,1/2-z
1/2-y,-x,1/2-z
1/2-y,1/2-x,-z
z,x,-y
z,1/2+x,1/2-y
1/2+z,x,1/2-y
1/2+z,1/2+x,-y
-y,-z,x
-y,1/2-z,1/2+x
1/2-y,-z,1/2+x
1/2-y,1/2-z,x
x,y,-z
x,1/2+y,1/2-z
1/2+x,y,1/2-z
1/2+x,1/2+y,-z
-z,-x,y
-z,1/2-x,1/2+y
1/2-z,-x,1/2+y
1/2-z,1/2-x,y
y,z,-x
y,1/2+z,1/2-x
1/2+y,z,1/2-x
1/2+y,1/2+z,-x
-x,-y,z
-x,1/2-y,1/2+z
1/2-x,-y,1/2+z
1/2-x,1/2-y,z
-z,x,y
-z,1/2+x,1/2+y
1/2-z,x,1/2+y
1/2-z,1/2+x,y
y,-z,-x
y,1/2-z,1/2-x
1/2+y,-z,1/2-x
1/2+y,1/2-z,-x
-x,y,z
-x,1/2+y,1/2+z
1/2-x,y,1/2+z
1/2-x,1/2+y,z
z,-x,-y
z,1/2-x,1/2-y
1/2+z,-x,1/2-y
1/2+z,1/2-x,-y
-y,z,x
-y,1/2+z,1/2+x
1/2-y,z,1/2+x
1/2-y,1/2+z,x
x,-y,-z
x,1/2-y,1/2-z
1/2+x,-y,1/2-z
1/2+x,1/2-y,-z
-x,z,-y
-x,1/2+z,1/2-y
1/2-x,z,1/2-y
1/2-x,1/2+z,-y
z,-y,x
z,1/2-y,1/2+x
1/2+z,-y,1/2+x
1/2+z,1/2-y,x
-y,x,-z
-y,1/2+x,1/2-z
1/2-y,x,1/2-z
1/2-y,1/2+x,-z
x,-z,y
x,1/2-z,1/2+y
1/2+x,-z,1/2+y
1/2+x,1/2-z,y
-z,y,-x
-z,1/2+y,1/2-x
1/2-z,y,1/2-x
1/2-z,1/2+y,-x
y,-x,z
y,1/2-x,1/2+z
1/2+y,-x,1/2+z
1/2+y,1/2-x,z
-x,-z,y
-x,1/2-z,1/2+y
1/2-x,-z,1/2+y
1/2-x,1/2-z,y
z,y,-x
z,1/2+y,1/2-x
1/2+z,y,1/2-x
1/2+z,1/2+y,-x
-y,-x,z
-y,1/2-x,1/2+z
1/2-y,-x,1/2+z
1/2-y,1/2-x,z
x,z,-y
x,1/2+z,1/2-y
1/2+x,z,1/2-y
1/2+x,1/2+z,-y
-z,-y,x
-z,1/2-y,1/2+x
1/2-z,-y,1/2+x
1/2-z,1/2-y,x
y,x,-z
y,1/2+x,1/2-z
1/2+y,x,1/2-z
1/2+y,1/2+x,-z
-z,-x,-y
-z,1/2-x,1/2-y
1/2-z,-x,1/2-y
1/2-z,1/2-x,-y
y,z,x
y,1/2+z,1/2+x
1/2+y,z,1/2+x
1/2+y,1/2+z,x
-x,-y,-z
-x,1/2-y,1/2-z
1/2-x,-y,1/2-z
1/2-x,1/2-y,-z
z,x,y
z,1/2+x,1/2+y
1/2+z,x,1/2+y
1/2+z,1/2+x,y
-y,-z,-x
-y,1/2-z,1/2-x
1/2-y,-z,1/2-x
1/2-y,1/2-z,-x
loop_
_atom_site_label
_atom_site_fract_x
_atom_site_fract_y
_atom_site_fract_z
Pb 0.00000 0.00000 0.00000
S 0.50000 0.50000 0.50000

File: packages/pyobjcryst/pyobjcryst-2.2.5.post1.tar.gz/pyobjcryst-2.2.5.post1/src/pyobjcryst/tests/testdata/PbTe.cif
#------------------------------------------------------------------------------
#$Date: 2008-03-10 08:25:41 +0000 (Mon, 10 Mar 2008) $
#$Revision: 255 $
#$URL: svn://cod.ibt.lt/cod/cif/9/9008696.cif $
#------------------------------------------------------------------------------
#
# This file is available in the Crystallography Open Database (COD),
# http://www.crystallography.net/
#
# All data on this site have been placed in the public domain by the
# contributors.
#
data_9008696
loop_
_publ_author_name
'Wyckoff R W G'
_publ_section_title
;
 Second edition. Interscience Publishers, New York, New York
 rocksalt structure
;
_journal_name_full               'Crystal Structures'
_journal_page_first              85
_journal_page_last               237
_journal_volume                  1
_journal_year                    1963
_chemical_formula_sum            'Pb Te'
_chemical_name_mineral           Altaite
_symmetry_space_group_name_H-M   'F m 3 m'
_cell_angle_alpha                90
_cell_angle_beta                 90
_cell_angle_gamma                90
_cell_length_a                   6.454
_cell_length_b                   6.454
_cell_length_c                   6.454
_cell_volume                     268.836
loop_
_symmetry_equiv_pos_as_xyz
x,y,z
x,1/2+y,1/2+z
1/2+x,y,1/2+z
1/2+x,1/2+y,z
z,-x,y
z,1/2-x,1/2+y
1/2+z,-x,1/2+y
1/2+z,1/2-x,y
-y,z,-x
-y,1/2+z,1/2-x
1/2-y,z,1/2-x
1/2-y,1/2+z,-x
x,-y,z
x,1/2-y,1/2+z
1/2+x,-y,1/2+z
1/2+x,1/2-y,z
-z,x,-y
-z,1/2+x,1/2-y
1/2-z,x,1/2-y
1/2-z,1/2+x,-y
y,-z,x
y,1/2-z,1/2+x
1/2+y,-z,1/2+x
1/2+y,1/2-z,x
-x,y,-z
-x,1/2+y,1/2-z
1/2-x,y,1/2-z
1/2-x,1/2+y,-z
x,-z,-y
x,1/2-z,1/2-y
1/2+x,-z,1/2-y
1/2+x,1/2-z,-y
-z,y,x
-z,1/2+y,1/2+x
1/2-z,y,1/2+x
1/2-z,1/2+y,x
y,-x,-z
y,1/2-x,1/2-z
1/2+y,-x,1/2-z
1/2+y,1/2-x,-z
-x,z,y
-x,1/2+z,1/2+y
1/2-x,z,1/2+y
1/2-x,1/2+z,y
z,-y,-x
z,1/2-y,1/2-x
1/2+z,-y,1/2-x
1/2+z,1/2-y,-x
-y,x,z
-y,1/2+x,1/2+z
1/2-y,x,1/2+z
1/2-y,1/2+x,z
x,z,y
x,1/2+z,1/2+y
1/2+x,z,1/2+y
1/2+x,1/2+z,y
-z,-y,-x
-z,1/2-y,1/2-x
1/2-z,-y,1/2-x
1/2-z,1/2-y,-x
y,x,z
y,1/2+x,1/2+z
1/2+y,x,1/2+z
1/2+y,1/2+x,z
-x,-z,-y
-x,1/2-z,1/2-y
1/2-x,-z,1/2-y
1/2-x,1/2-z,-y
z,y,x
z,1/2+y,1/2+x
1/2+z,y,1/2+x
1/2+z,1/2+y,x
-y,-x,-z
-y,1/2-x,1/2-z
1/2-y,-x,1/2-z
1/2-y,1/2-x,-z
z,x,-y
z,1/2+x,1/2-y
1/2+z,x,1/2-y
1/2+z,1/2+x,-y
-y,-z,x
-y,1/2-z,1/2+x
1/2-y,-z,1/2+x
1/2-y,1/2-z,x
x,y,-z
x,1/2+y,1/2-z
1/2+x,y,1/2-z
1/2+x,1/2+y,-z
-z,-x,y
-z,1/2-x,1/2+y
1/2-z,-x,1/2+y
1/2-z,1/2-x,y
y,z,-x
y,1/2+z,1/2-x
1/2+y,z,1/2-x
1/2+y,1/2+z,-x
-x,-y,z
-x,1/2-y,1/2+z
1/2-x,-y,1/2+z
1/2-x,1/2-y,z
-z,x,y
-z,1/2+x,1/2+y
1/2-z,x,1/2+y
1/2-z,1/2+x,y
y,-z,-x
y,1/2-z,1/2-x
1/2+y,-z,1/2-x
1/2+y,1/2-z,-x
-x,y,z
-x,1/2+y,1/2+z
1/2-x,y,1/2+z
1/2-x,1/2+y,z
z,-x,-y
z,1/2-x,1/2-y
1/2+z,-x,1/2-y
1/2+z,1/2-x,-y
-y,z,x
-y,1/2+z,1/2+x
1/2-y,z,1/2+x
1/2-y,1/2+z,x
x,-y,-z
x,1/2-y,1/2-z
1/2+x,-y,1/2-z
1/2+x,1/2-y,-z
-x,z,-y
-x,1/2+z,1/2-y
1/2-x,z,1/2-y
1/2-x,1/2+z,-y
z,-y,x
z,1/2-y,1/2+x
1/2+z,-y,1/2+x
1/2+z,1/2-y,x
-y,x,-z
-y,1/2+x,1/2-z
1/2-y,x,1/2-z
1/2-y,1/2+x,-z
x,-z,y
x,1/2-z,1/2+y
1/2+x,-z,1/2+y
1/2+x,1/2-z,y
-z,y,-x
-z,1/2+y,1/2-x
1/2-z,y,1/2-x
1/2-z,1/2+y,-x
y,-x,z
y,1/2-x,1/2+z
1/2+y,-x,1/2+z
1/2+y,1/2-x,z
-x,-z,y
-x,1/2-z,1/2+y
1/2-x,-z,1/2+y
1/2-x,1/2-z,y
z,y,-x
z,1/2+y,1/2-x
1/2+z,y,1/2-x
1/2+z,1/2+y,-x
-y,-x,z
-y,1/2-x,1/2+z
1/2-y,-x,1/2+z
1/2-y,1/2-x,z
x,z,-y
x,1/2+z,1/2-y
1/2+x,z,1/2-y
1/2+x,1/2+z,-y
-z,-y,x
-z,1/2-y,1/2+x
1/2-z,-y,1/2+x
1/2-z,1/2-y,x
y,x,-z
y,1/2+x,1/2-z
1/2+y,x,1/2-z
1/2+y,1/2+x,-z
-z,-x,-y
-z,1/2-x,1/2-y
1/2-z,-x,1/2-y
1/2-z,1/2-x,-y
y,z,x
y,1/2+z,1/2+x
1/2+y,z,1/2+x
1/2+y,1/2+z,x
-x,-y,-z
-x,1/2-y,1/2-z
1/2-x,-y,1/2-z
1/2-x,1/2-y,-z
z,x,y
z,1/2+x,1/2+y
1/2+z,x,1/2+y
1/2+z,1/2+x,y
-y,-z,-x
-y,1/2-z,1/2-x
1/2-y,-z,1/2-x
1/2-y,1/2-z,-x
loop_
_atom_site_label
_atom_site_fract_x
_atom_site_fract_y
_atom_site_fract_z
Pb 0.00000 0.00000 0.00000
Te 0.50000 0.50000 0.50000

File: packages/pyobjcryst/pyobjcryst-2.2.5.post1.tar.gz/pyobjcryst-2.2.5.post1/src/pyobjcryst/tests/testdata/SrTiO3_tausonite.cif
data_9006864
_chemical_name 'Tausonite'
loop_
_publ_author_name
'Mitchell R H'
'Chakhmouradian A R'
'Woodward P M'
_journal_name_full "Physics and Chemistry of Minerals"
_journal_volume 27
_journal_year 2000
_journal_page_first 583
_journal_page_last 589
_publ_section_title
;
 Crystal chemistry of perovskite-type compounds in the
 tausonite-loparite series, (Sr1-2xNaxLax)TiO3
 Sample: x = 0.00
;
_chemical_formula_sum 'Sr Ti O3'
_cell_length_a 3.90528
_cell_length_b 3.90528
_cell_length_c 3.90528
_cell_angle_alpha 90
_cell_angle_beta 90
_cell_angle_gamma 90
_cell_volume 59.560
_symmetry_space_group_name_H-M 'P m -3 m'
loop_
_symmetry_equiv_pos_as_xyz
  'x,y,z'
  'z,-x,y'
  '-y,z,-x'
  'x,-y,z'
  '-z,x,-y'
  'y,-z,x'
  '-x,y,-z'
  'x,-z,-y'
  '-z,y,x'
  'y,-x,-z'
  '-x,z,y'
  'z,-y,-x'
  '-y,x,z'
  'x,z,y'
  '-z,-y,-x'
  'y,x,z'
  '-x,-z,-y'
  'z,y,x'
  '-y,-x,-z'
  'z,x,-y'
  '-y,-z,x'
  'x,y,-z'
  '-z,-x,y'
  'y,z,-x'
  '-x,-y,z'
  '-z,x,y'
  'y,-z,-x'
  '-x,y,z'
  'z,-x,-y'
  '-y,z,x'
  'x,-y,-z'
  '-x,z,-y'
  'z,-y,x'
  '-y,x,-z'
  'x,-z,y'
  '-z,y,-x'
  'y,-x,z'
  '-x,-z,y'
  'z,y,-x'
  '-y,-x,z'
  'x,z,-y'
  '-z,-y,x'
  'y,x,-z'
  '-z,-x,-y'
  'y,z,x'
  '-x,-y,-z'
  'z,x,y'
  '-y,-z,-x'
loop_
_atom_site_label
_atom_site_fract_x
_atom_site_fract_y
_atom_site_fract_z
Sr   0.50000   0.50000   0.50000
Ti   0.00000   0.00000   0.00000
O   0.50000   0.00000   0.00000

File: packages/pyobjcryst/pyobjcryst-2.2.5.post1.tar.gz/pyobjcryst-2.2.5.post1/src/pyobjcryst/tests/testdata/TiO2_anatase.cif
#------------------------------------------------------------------------------
#$Date: 2008-03-10 08:25:41 +0000 (Mon, 10 Mar 2008) $
#$Revision: 255 $
#$URL: svn://cod.ibt.lt/cod/cif/9/9009086.cif $
#------------------------------------------------------------------------------
#
# This file is available in the Crystallography Open Database (COD),
# http://www.crystallography.net/
#
# All data on this site have been placed in the public domain by the
# contributors.
#
data_9009086
loop_
_publ_author_name
'Wyckoff R W G'
_publ_section_title
;
 Second edition. Interscience Publishers, New York, New York
;
_journal_name_full               'Crystal Structures'
_journal_page_first              239
_journal_page_last               444
_journal_volume                  1
_journal_year                    1963
_chemical_formula_sum            'Ti O2'
_chemical_name_mineral           Anatase
_symmetry_space_group_name_H-M   'I 41/a m d'
_cell_angle_alpha                90
_cell_angle_beta                 90
_cell_angle_gamma                90
_cell_length_a                   3.785
_cell_length_b                   3.785
_cell_length_c                   9.514
_cell_volume                     136.300
loop_
_symmetry_equiv_pos_as_xyz
x,y,z
1/2+x,1/2+y,1/2+z
-y,1/2-x,1/4+z
1/2-y,-x,3/4+z
1/2+y,1/2+x,1/2-z
+y,+x,-z
1/2+y,1/2-x,1/2-z
+y,-x,-z
-y,1/2+x,1/4+z
1/2-y,+x,3/4+z
1/2+x,1/2-y,1/2+z
+x,-y,+z
1/2-x,y,3/4-z
-x,1/2+y,1/4-z
1/2+x,y,3/4-z
+x,1/2+y,1/4-z
1/2-x,1/2-y,1/2+z
-x,-y,+z
1/2+y,x,3/4+z
+y,1/2+x,1/4+z
-y,-x,-z
1/2-y,1/2-x,1/2-z
-y,x,-z
1/2-y,1/2+x,1/2-z
1/2+y,-x,3/4+z
+y,1/2-x,1/4+z
-x,y,z
1/2-x,1/2+y,1/2+z
x,1/2-y,1/4-z
1/2+x,-y,3/4-z
-x,1/2-y,1/4-z
1/2-x,-y,3/4-z
loop_
_atom_site_label
_atom_site_fract_x
_atom_site_fract_y
_atom_site_fract_z
Ti 0.00000 0.00000 0.00000
O 0.00000 0.00000 0.20660

File: packages/pyobjcryst/pyobjcryst-2.2.5.post1.tar.gz/pyobjcryst-2.2.5.post1/src/pyobjcryst/tests/testdata/TiO2_rutile.cif
data_9004141
_chemical_name 'Rutile'
loop_
_publ_author_name
'Meagher E P'
'Lager G A'
_journal_name_full "The Canadian Mineralogist"
_journal_volume 17
_journal_year 1979
_journal_page_first 77
_journal_page_last 85
_publ_section_title
;
 Polyhedral thermal expansion in the TiO2 polymorphs: Refinement
 of the crystal structure of rutile and brookite at high temperature
 Sample at 25 degrees C
;
_chemical_formula_sum 'Ti O2'
_cell_length_a 4.593
_cell_length_b 4.593
_cell_length_c 2.959
_cell_angle_alpha 90
_cell_angle_beta 90
_cell_angle_gamma 90
_cell_volume 62.422
_symmetry_space_group_name_H-M 'P 42/m n m'
loop_
_symmetry_equiv_pos_as_xyz
  'x,y,z'
  '-y,-x,z'
  'y,x,-z'
  '1/2+y,1/2-x,1/2-z'
  '1/2-y,1/2+x,1/2+z'
  '1/2+x,1/2-y,1/2+z'
  '1/2-x,1/2+y,1/2-z'
  'x,y,-z'
  '-x,-y,z'
  'y,x,z'
  '-y,-x,-z'
  '1/2-y,1/2+x,1/2-z'
  '1/2+y,1/2-x,1/2+z'
  '1/2-x,1/2+y,1/2+z'
  '1/2+x,1/2-y,1/2-z'
  '-x,-y,-z'
loop_
_atom_site_label
_atom_site_fract_x
_atom_site_fract_y
_atom_site_fract_z
_atom_site_U_iso_or_equiv
Ti   0.00000   0.00000   0.00000   0.00532
O   0.30510   0.30510   0.00000   0.00760

File: packages/pyobjcryst/pyobjcryst-2.2.5.post1.tar.gz/pyobjcryst-2.2.5.post1/src/pyobjcryst/tests/testdata/Zn_zinc.cif
#------------------------------------------------------------------------------
#$Date: 2008-03-10 08:25:41 +0000 (Mon, 10 Mar 2008) $
#$Revision: 255 $
#$URL: svn://cod.ibt.lt/cod/cif/9/9008522.cif $
#------------------------------------------------------------------------------
#
# This file is available in the Crystallography Open Database (COD),
# http://www.crystallography.net/
#
# All data on this site have been placed in the public domain by the
# contributors.
#
data_9008522
loop_
_publ_author_name
'Wyckoff R W G'
_publ_section_title
;
 Second edition. Interscience Publishers, New York, New York
 Hexagonal closest packed, hcp, structure
;
_journal_name_full               'Crystal Structures'
_journal_page_first              7
_journal_page_last               83
_journal_volume                  1
_journal_year                    1963
_chemical_formula_sum            Zn
_chemical_name_mineral           Zinc
_symmetry_space_group_name_H-M   'P 63/m m c'
_cell_angle_alpha                90
_cell_angle_beta                 90
_cell_angle_gamma                120
_cell_length_a                   2.6648
_cell_length_b                   2.6648
_cell_length_c                   4.9467
_cell_volume                     30.421
loop_
_symmetry_equiv_pos_as_xyz
x,y,z
-x,-x+y,1/2+z
x,x-y,1/2-z
-x+y,-x,1/2-z
x-y,x,1/2+z
-y,-x,z
y,x,-z
y,-x+y,-z
-y,x-y,z
x-y,-y,1/2+z
-x+y,y,1/2-z
x,y,1/2-z
-x,-y,1/2+z
x,x-y,z
-x,-x+y,-z
x-y,x,-z
-x+y,-x,z
y,x,1/2+z
-y,-x,1/2-z
-y,x-y,1/2-z
y,-x+y,1/2+z
-x+y,y,z
x-y,-y,-z
-x,-y,-z
loop_
_atom_site_label
_atom_site_fract_x
_atom_site_fract_y
_atom_site_fract_z
Zn 0.33333 0.66667 0.25000

File: packages/pyobjcryst/pyobjcryst-2.2.5.post1.tar.gz/pyobjcryst-2.2.5.post1/src/pyobjcryst/tests/testdata/paracetamol.cif
#------------------------------------------------------------------------------
#$Date: 2012-02-26 21:34:47 +0000 (Sun, 26 Feb 2012) $
#$Revision: 35909 $
#$URL: file:///home/coder/svn-repositories/cod/cif/7/10/39/7103910.cif $
#------------------------------------------------------------------------------
#
# This file is available in the Crystallography Open Database (COD),
# http://www.crystallography.net/
#
# All data on this site have been placed in the public domain by the
# contributors.
#
data_7103910
loop_
_publ_author_name
'Fabbiani, Francesca P A'
'Allan, David R'
'Dawson, Alice'
'David, William I F'
'McGregor, Pamela A'
'Oswald, Iain D H'
'Parsons, Simon'
'Pulham, Colin R'
_publ_section_title
;
 Pressure-induced formation of a solvate of paracetamol.
;
_journal_issue                   24
_journal_name_full
'Chemical communications (Cambridge, England)'
_journal_page_first              3004
_journal_page_last               3005
_journal_year                    2003
_chemical_compound_source
;
?
;
_chemical_formula_moiety         ' C9 H13 N1 O3 '
_chemical_formula_sum            'C9 H13 N O3'
_chemical_formula_weight         183.21
_chemical_name_common            'paracetamol monomethanolate'
_chemical_name_systematic
;
paracetamol monomethanolate
;
_space_group_IT_number           14
_symmetry_cell_setting           monoclinic
_symmetry_space_group_name_Hall  '-P 2ybc'
_symmetry_space_group_name_H-M   'P 1 21/c 1'
_atom_sites_solution_hydrogens   geom
_atom_sites_solution_primary     direct
_cell_angle_alpha                90
_cell_angle_beta                 115.52(3)
_cell_angle_gamma                90
_cell_formula_units_Z            4
_cell_length_a                   7.630(2)
_cell_length_b                   17.209(3)
_cell_length_c                   7.3710(11)
_cell_measurement_reflns_used    285
_cell_measurement_temperature    293
_cell_measurement_theta_max      18
_cell_measurement_theta_min      4
_cell_volume                     873.4(4)
_computing_cell_refinement
;
SAINT (Siemens ,1995)
;
_computing_data_collection
;
SMART (Siemens, 1993)
;
_computing_data_reduction
;
SAINT (Siemens ,1995)
;
_computing_molecular_graphics
;
CAMERON (Watkin et al 1996)
;
_computing_publication_material
;
CRYSTALS (Watkin et al 2001)
;
_computing_structure_refinement
;
CRYSTALS (Watkin et al 2001)
;
_computing_structure_solution    DASH
_diffrn_ambient_temperature      293
_diffrn_measured_fraction_theta_full 0.339
_diffrn_measured_fraction_theta_max 0.244
_diffrn_measurement_device_type  'Bruker SMART APEX CCD'
_diffrn_measurement_method       'omega scans'
_diffrn_radiation_monochromator  graphite
_diffrn_radiation_type           'Mo K\a'
_diffrn_radiation_wavelength     0.71073
_diffrn_reflns_av_R_equivalents  0.05
_diffrn_reflns_limit_h_max       4
_diffrn_reflns_limit_h_min       -4
_diffrn_reflns_limit_k_max       16
_diffrn_reflns_limit_k_min       -17
_diffrn_reflns_limit_l_max       7
_diffrn_reflns_limit_l_min       -7
_diffrn_reflns_number            801
_diffrn_reflns_theta_full        15.632
_diffrn_reflns_theta_max         20.843
_diffrn_reflns_theta_min         3.283
_diffrn_standards_decay_%        0.00
_diffrn_standards_interval_count 0
_diffrn_standards_interval_time  0
_diffrn_standards_number         0
_exptl_absorpt_coefficient_mu    0.105
_exptl_absorpt_correction_T_max  1.0000
_exptl_absorpt_correction_T_min  0.2895
_exptl_absorpt_correction_type   multi-scan
_exptl_absorpt_process_details   'SADABS (Siemens, 1996)'
_exptl_crystal_colour            ' block '
_exptl_crystal_density_diffrn    1.393
_exptl_crystal_description       ' colourless '
_exptl_crystal_F_000             392.000
_exptl_crystal_size_max          0.20
_exptl_crystal_size_mid          0.20
_exptl_crystal_size_min          0.10
_refine_diff_density_max         0.33
_refine_diff_density_min         -0.43
_refine_ls_extinction_method     None
_refine_ls_goodness_of_fit_ref   0.9312
_refine_ls_hydrogen_treatment    noref
_refine_ls_matrix_type           full
_refine_ls_number_parameters     14
_refine_ls_number_reflns         172
_refine_ls_number_restraints     2
_refine_ls_R_factor_all          0.1848
_refine_ls_R_factor_gt           0.1347
_refine_ls_shift/su_max          0.000032
_refine_ls_structure_factor_coef Fsqd
_refine_ls_weighting_details
;
Method, part 1, Chebychev polynomial, (Watkin, 1994, Prince, 1982)
[weight] = 1.0/[A~0~*T~0~(x)+A~1~*T~1~(x) ... +A~n-1~]*T~n-1~(x)]
where A~i~ are the Chebychev coefficients listed below and x= Fcalc/Fmax
Method = Robust Weighting (Prince, 1982)
W = [weight] * [1-(deltaF/6*sigmaF)^2]^2
A~i~ are:
9.45 10.7 2.51
;
_refine_ls_weighting_scheme      calc
_refine_ls_wR_factor_all         0.2161
_refine_ls_wR_factor_gt          0.1845
_refine_ls_wR_factor_ref         0.2161
_reflns_limit_h_max              1
_reflns_limit_h_min              -4
_reflns_limit_k_max              17
_reflns_limit_k_min              0
_reflns_limit_l_max              7
_reflns_limit_l_min              0
_reflns_number_gt                118
_reflns_number_total             223
_reflns_threshold_expression     I>2.00u(I)
_[local]_cod_data_source_file    b310394c.txt
_[local]_cod_data_source_block   compound_1
_[local]_cod_cif_authors_sg_H-M  'P 1 21/c 1 '
_[local]_cod_chemical_formula_sum_orig ' C9 H13 N1 O3 '
_cod_depositor_comments
;
The following automatic conversions were performed:
'_symmetry_cell_setting' value 'Monoclinic' changed to 'monoclinic'
according to '/home/saulius/struct/CIF-dictionaries/cif_core.dic'
dictionary named 'cif_core.dic' version 2.4.1 from 2010-06-29.

Automatic conversion script
Id: cif_fix_enum 1527 2010-12-29 10:47:43Z saulius 
;
_cod_database_code               7103910
loop_
_symmetry_equiv_pos_as_xyz
x,y,z
-x,-y,-z
-x,y+1/2,-z+1/2
x,-y+1/2,z+1/2
loop_
_atom_site_label
_atom_site_type_symbol
_atom_site_fract_x
_atom_site_fract_y
_atom_site_fract_z
_atom_site_U_iso_or_equiv
_atom_site_occupancy
_atom_site_adp_type
_atom_site_refinement_flags
_atom_site_attached_hydrogens
O1 O 1.418(4) 0.2012(8) 0.453(2) 0.062(4) 1.0000 Uiso G .
H11 H 1.482(4) 0.1617(9) 0.447(3) 0.049(4) 1.0000 Uiso G .
O2 O 0.619(4) 0.0236(8) -0.131(2) 0.062(4) 1.0000 Uiso GD .
N3 N 0.626(4) 0.1452(7) -0.007(2) 0.062(4) 1.0000 Uiso GD .
C4 C 0.829(4) 0.1566(6) 0.106(2) 0.062(4) 1.0000 Uiso GD .
C5 C 0.971(4) 0.1085(6) 0.094(2) 0.062(4) 1.0000 Uiso GD .
C6 C 1.167(4) 0.1244(7) 0.212(2) 0.062(4) 1.0000 Uiso G .
C7 C 1.223(4) 0.1874(6) 0.343(2) 0.062(4) 1.0000 Uiso G .
C8 C 1.080(4) 0.2343(6) 0.358(3) 0.062(4) 1.0000 Uiso G .
C9 C 0.886(4) 0.2188(7) 0.241(3) 0.062(4) 1.0000 Uiso G .
C10 C 0.534(4) 0.0831(8) -0.118(2) 0.062(4) 1.0000 Uiso GD .
C11 C 0.316(4) 0.091(1) -0.227(3) 0.062(4) 1.0000 Uiso G .
O13 O 0.351(7) -0.0905(13) -0.448(4) 0.062(4) 1.0000 Uiso G .
C12 C 0.157(7) -0.078(2) -0.566(6) 0.062(4) 1.0000 Uiso G .
H51 H 0.9307 0.0630 -0.0005 0.073(4) 1.0000 Uiso . .
H61 H 1.2667 0.0898 0.1991 0.073(4) 1.0000 Uiso . .
H81 H 1.1207 0.2785 0.4548 0.073(4) 1.0000 Uiso . .
H91 H 0.7856 0.2525 0.2543 0.073(4) 1.0000 Uiso . .
H111 H 0.2747 0.1438 -0.1956 0.073(4) 1.0000 Uiso . .
H112 H 0.2716 0.0866 -0.3739 0.073(4) 1.0000 Uiso . .
H113 H 0.2518 0.0500 -0.1792 0.073(4) 1.0000 Uiso . .
H31 H 0.5405 0.1895 -0.0019 0.074(4) 1.0000 Uiso . .
H131 H 0.4337 -0.0522 -0.3521 0.039(4) 1.0000 Uiso . .
H121 H 0.1026 -0.1282 -0.6557 0.075(4) 1.0000 Uiso . .
H122 H 0.1286 -0.0339 -0.6528 0.075(4) 1.0000 Uiso . .
H123 H 0.0850 -0.0765 -0.4785 0.075(4) 1.0000 Uiso . .
loop_
_atom_type_symbol
_atom_type_scat_dispersion_real
_atom_type_scat_dispersion_imag
_atom_type_scat_Cromer_Mann_a1
_atom_type_scat_Cromer_Mann_b1
_atom_type_scat_Cromer_Mann_a2
_atom_type_scat_Cromer_Mann_b2
_atom_type_scat_Cromer_Mann_a3
_atom_type_scat_Cromer_Mann_b3
_atom_type_scat_Cromer_Mann_a4
_atom_type_scat_Cromer_Mann_b4
_atom_type_scat_Cromer_Mann_c
_atom_type_scat_source
'C   ' 0.0033 0.0016 2.3100 20.8439 1.0200 10.2075 1.5886 0.5687 0.8650 51.6512
0.2156 International_Tables_Vol_IV_Table_2.2B
'H   ' 0.0000 0.0000 0.4930 10.5109 0.3229 26.1257 0.1402 3.1424 0.0408 57.7998
0.0030 International_Tables_Vol_IV_Table_2.2B
'N   ' 0.0061 0.0033 12.2126 0.0057 3.1322 9.8933 2.0125 28.9975 1.1663 0.5826
-11.5290 International_Tables_Vol_IV_Table_2.2B
'O   ' 0.0106 0.0060 3.0485 13.2771 2.2868 5.7011 1.5463 0.3239 0.8670 32.9089
0.2508 International_Tables_Vol_IV_Table_2.2B
loop_
_geom_angle_atom_site_label_1
_geom_angle_site_symmetry_1
_geom_angle_atom_site_label_2
_geom_angle_site_symmetry_2
_geom_angle_atom_site_label_3
_geom_angle_site_symmetry_3
_geom_angle
_geom_angle_publ_flag
C7 . O1 . H11 . 109.474 no
H31 . N3 . C10 . 116.277 no
H31 . N3 . C4 . 115.362 no
C10 . N3 . C4 . 128.353 yes
C9 . C4 . C5 . 119.15 yes
C9 . C4 . N3 . 116.77 yes
C5 . C4 . N3 . 124.05 yes
H51 . C5 . C6 . 120.872 no
H51 . C5 . C4 . 119.304 no
C6 . C5 . C4 . 119.823 yes
H61 . C6 . C7 . 120.681 no
H61 . C6 . C5 . 118.513 no
C7 . C6 . C5 . 120.80 yes
C8 . C7 . O1 . 122.37 yes
C8 . C7 . C6 . 119.35 yes
O1 . C7 . C6 . 118.276 yes
H81 . C8 . C9 . 120.811 no
H81 . C8 . C7 . 119.196 no
C9 . C8 . C7 . 119.991 yes
H91 . C9 . C8 . 119.086 no
H91 . C9 . C4 . 120.062 no
C8 . C9 . C4 . 120.849 yes
C11 . C10 . O2 . 121.759 yes
C11 . C10 . N3 . 115.011 yes
O2 . C10 . N3 . 123.229 yes
H113 . C11 . H112 . 110.327 no
H113 . C11 . H111 . 107.477 no
H112 . C11 . H111 . 108.709 no
H113 . C11 . C10 . 110.093 no
H112 . C11 . C10 . 110.763 no
H111 . C11 . C10 . 109.396 no
H131 . O13 . C12 . 122.749 no
H123 . C12 . H122 . 111.394 no
H123 . C12 . H121 . 104.433 no
H122 . C12 . H121 . 108.549 no
H123 . C12 . O13 . 109.552 no
H122 . C12 . O13 . 114.646 no
H121 . C12 . O13 . 107.692 no
loop_
_geom_bond_atom_site_label_1
_geom_bond_site_symmetry_1
_geom_bond_atom_site_label_2
_geom_bond_site_symmetry_2
_geom_bond_distance
_geom_bond_publ_flag
O1 . C7 . 1.3735 yes
O1 . H11 . 0.85000 no
O2 . C10 . 1.23881 yes
N3 . H31 . 1.015 no
N3 . C10 . 1.3458 yes
N3 . C4 . 1.4208 yes
C4 . C9 . 1.3952 yes
C4 . C5 . 1.3995 yes
C5 . H51 . 1.006 no
C5 . C6 . 1.3918 yes
C6 . H61 . 1.003 no
C6 . C7 . 1.3913 yes
C7 . C8 . 1.3963 yes
C8 . H81 . 0.994 no
C8 . C9 . 1.3869 yes
C9 . H91 . 0.997 no
C10 . C11 . 1.5077 yes
C11 . H113 . 1.003 no
C11 . H112 . 0.987 no
C11 . H111 . 1.023 no
O13 . H131 . 0.974 no
O13 . C12 . 1.3717 yes
C12 . H123 . 1.016 no
C12 . H122 . 0.960 no
C12 . H121 . 1.050 no

File: packages/pyobjcryst/pyobjcryst-2.2.5.post1.tar.gz/pyobjcryst-2.2.5.post1/src/pyobjcryst/tests/testdata/paracetamol_monomethanolate.cif
#------------------------------------------------------------------------------
#$Date: 2018-10-05 15:19:55 +0300 (Fri, 05 Oct 2018) $
#$Revision: 211332 $
#$URL: file:///home/coder/svn-repositories/cod/cif/2/20/15/2201530.cif $
#------------------------------------------------------------------------------
#
# This file is available in the Crystallography Open Database (COD),
# http://www.crystallography.net/. The original data for this entry
# were provided by IUCr Journals, http://journals.iucr.org/.
#
# The file may be used within the scientific community so long as
# proper attribution is given to the journal article from which the
# data were obtained.
#
data_2201530
loop_
_publ_author_name
'Andrew Parkin'
'Simon Parsons'
'Colin R. Pulham'
_publ_section_title
;
 Paracetamol monohydrate at 150K
;
_journal_issue                   12
_journal_name_full               'Acta Crystallographica Section E'
_journal_page_first              o1345
_journal_page_last               o1347
_journal_paper_doi               10.1107/S1600536802019840
_journal_volume                  58
_journal_year                    2002
_chemical_formula_iupac          'C8 H9 N O2, H2 O'
_chemical_formula_moiety         'C8 H9 N O2, H2 O'
_chemical_formula_sum            'C8 H11 N O3'
_chemical_formula_weight         169.18
_chemical_name_common            'Paracetamol monohydrate'
_chemical_name_systematic
;
4-hydroxyacetanilide hydrate
;
_space_group_IT_number           14
_symmetry_cell_setting           monoclinic
_symmetry_space_group_name_Hall  '-P 2yn'
_symmetry_space_group_name_H-M   'P 1 21/n 1'
_atom_sites_solution_hydrogens   mixed
_atom_sites_solution_primary     direct
_atom_sites_solution_secondary   difmap
_audit_creation_method           SHELXL-97
_cell_angle_alpha                90.00
_cell_angle_beta                 96.399(3)
_cell_angle_gamma                90.00
_cell_formula_units_Z            4
_cell_length_a                   4.5039(6)
_cell_length_b                   10.5391(14)
_cell_length_c                   17.048(2)
_cell_measurement_reflns_used    1700
_cell_measurement_temperature    150(2)
_cell_measurement_theta_max      26.4
_cell_measurement_theta_min      2.2
_cell_volume                     804.18(18)
_computing_cell_refinement       'SAINT (Bruker, 2002)'
_computing_data_collection       'SMART (Bruker, 2001) '
_computing_data_reduction        SAINT
_computing_molecular_graphics
;
SHELXTL and CAMERON (Watkin et al., 1993)
;
_computing_publication_material  SHELXTL
_computing_structure_refinement  SHELXTL
_computing_structure_solution    'SHELXTL (Sheldrick, 1997)'
_diffrn_ambient_temperature      150(2)
_diffrn_measured_fraction_theta_full 0.998
_diffrn_measured_fraction_theta_max 0.998
_diffrn_measurement_device_type  'Bruker SMART APEX CCD area-detector'
_diffrn_measurement_method       '\f and \w'
_diffrn_radiation_monochromator  graphite
_diffrn_radiation_source         'fine-focus sealed tube'
_diffrn_radiation_type           MoK\a
_diffrn_radiation_wavelength     0.71073
_diffrn_reflns_av_R_equivalents  0.0519
_diffrn_reflns_av_sigmaI/netI    0.0704
_diffrn_reflns_limit_h_max       5
_diffrn_reflns_limit_h_min       -5
_diffrn_reflns_limit_k_max       13
_diffrn_reflns_limit_k_min       -13
_diffrn_reflns_limit_l_max       21
_diffrn_reflns_limit_l_min       -18
_diffrn_reflns_number            4516
_diffrn_reflns_theta_full        26.40
_diffrn_reflns_theta_max         26.40
_diffrn_reflns_theta_min         2.28
_exptl_absorpt_coefficient_mu    0.107
_exptl_absorpt_correction_T_max  0.962
_exptl_absorpt_correction_T_min  0.864
_exptl_absorpt_correction_type   multi-scan
_exptl_absorpt_process_details
;
SADABS (Sheldrick, 1997), based on a procedure given by Blessing (1995)
;
_exptl_crystal_colour            Colourless
_exptl_crystal_density_diffrn    1.397
_exptl_crystal_density_method    'not measured'
_exptl_crystal_description       needle
_exptl_crystal_F_000             360
_exptl_crystal_size_max          0.45
_exptl_crystal_size_mid          0.07
_exptl_crystal_size_min          0.06
_refine_diff_density_max         0.351
_refine_diff_density_min         -0.283
_refine_ls_extinction_coef       0
_refine_ls_extinction_method     none
_refine_ls_goodness_of_fit_ref   0.967
_refine_ls_hydrogen_treatment    mixed
_refine_ls_matrix_type           full
_refine_ls_number_parameters     126
_refine_ls_number_reflns         1650
_refine_ls_number_restraints     0
_refine_ls_restrained_S_all      0.967
_refine_ls_R_factor_all          0.0808
_refine_ls_R_factor_gt           0.0621
_refine_ls_shift/su_max          <0.001
_refine_ls_shift/su_mean         0.000
_refine_ls_structure_factor_coef Fsqd
_refine_ls_weighting_details
'calc w = 1/[\s^2^(Fo^2^)+(0.0834P)^2^] where P = (Fo^2^+2Fc^2^)/3'
_refine_ls_weighting_scheme      calc
_refine_ls_wR_factor_gt          0.1433
_refine_ls_wR_factor_ref         0.1527
_reflns_number_gt                1232
_reflns_number_total             1650
_reflns_threshold_expression     I>2\s(I)
_cod_data_source_file            na6176.cif
_cod_data_source_block           1
_cod_depositor_comments
;
The following automatic conversions were performed:

'_atom_sites_solution_hydrogens' value 'geom + difmap' was changed to
'mixed'.

Automatic conversion script
Id: cif_fix_values 6452 2018-10-05 10:23:21Z andrius 
;
_cod_original_cell_volume        804.18(19)
_cod_original_sg_symbol_Hall     '-P 2yn '
_cod_original_sg_symbol_H-M      'P 21/n'
_cod_database_code               2201530
_cod_database_fobs_code          2201530
loop_
_symmetry_equiv_pos_as_xyz
'x, y, z'
'-x+1/2, y+1/2, -z+1/2'
'-x, -y, -z'
'x-1/2, -y-1/2, z-1/2'
loop_
_atom_site_label
_atom_site_fract_x
_atom_site_fract_y
_atom_site_fract_z
_atom_site_U_iso_or_equiv
_atom_site_adp_type
_atom_site_calc_flag
_atom_site_refinement_flags
_atom_site_occupancy
_atom_site_disorder_assembly
_atom_site_disorder_group
_atom_site_type_symbol
C1 0.5762(5) 0.6687(2) 0.15652(13) 0.0203(5) Uani d . 1 . . C
C2 0.6405(5) 0.5890(2) 0.09617(14) 0.0228(6) Uani d . 1 . . C
H2 0.5360 0.5979 0.0449 0.027 Uiso calc R 1 . . H
C3 0.8575(5) 0.4962(2) 0.11063(14) 0.0227(6) Uani d . 1 . . C
H3 0.9020 0.4418 0.0691 0.027 Uiso calc R 1 . . H
C4 1.0105(5) 0.4823(2) 0.18545(14) 0.0201(5) Uani d . 1 . . C
O4 1.2257(4) 0.39115(15) 0.20327(10) 0.0237(4) Uani d . 1 . . O
H4 1.256(6) 0.344(3) 0.1589(17) 0.032(7) Uiso d . 1 . . H
C5 0.9479(5) 0.5626(2) 0.24524(14) 0.0231(6) Uani d . 1 . . C
H5 1.0530 0.5541 0.2965 0.028 Uiso calc R 1 . . H
C6 0.7335(5) 0.6550(2) 0.23077(14) 0.0228(6) Uani d . 1 . . C
H6 0.6924 0.7104 0.2722 0.027 Uiso calc R 1 . . H
N7 0.3541(5) 0.76490(18) 0.14821(12) 0.0210(5) Uani d . 1 . . N
H7 0.317(5) 0.802(2) 0.1921(15) 0.017(6) Uiso d . 1 . . H
C8 0.1973(5) 0.8114(2) 0.08327(13) 0.0197(5) Uani d . 1 . . C
O8 0.2264(4) 0.77490(15) 0.01541(9) 0.0256(4) Uani d . 1 . . O
C9 -0.0181(6) 0.9152(2) 0.09736(15) 0.0251(6) Uani d . 1 . . C
H9A 0.0620 0.9968 0.0819 0.038 Uiso calc R 1 . . H
H9B -0.0470 0.9175 0.1535 0.038 Uiso calc R 1 . . H
H9C -0.2101 0.8991 0.0659 0.038 Uiso calc R 1 . . H
O1W 0.1960(5) 0.73246(17) 0.41504(11) 0.0283(5) Uani d . 1 . . O
H1W 0.363(9) 0.725(3) 0.452(2) 0.062(11) Uiso d . 1 . . H
H2W 0.045(9) 0.739(3) 0.446(2) 0.060(10) Uiso d . 1 . . H
loop_
_atom_site_aniso_label
_atom_site_aniso_U_11
_atom_site_aniso_U_22
_atom_site_aniso_U_33
_atom_site_aniso_U_12
_atom_site_aniso_U_13
_atom_site_aniso_U_23
C1 0.0202(13) 0.0170(11) 0.0232(13) -0.0018(9) -0.0003(9) 0.0017(9)
C2 0.0266(14) 0.0190(11) 0.0210(13) -0.0012(10) -0.0051(9) 0.0017(9)
C3 0.0269(14) 0.0182(11) 0.0226(13) -0.0013(10) 0.0005(10) -0.0032(10)
C4 0.0168(13) 0.0183(11) 0.0244(13) -0.0013(9) -0.0014(9) 0.0044(10)
O4 0.0286(10) 0.0211(9) 0.0204(10) 0.0044(7) -0.0020(7) 0.0001(7)
C5 0.0244(14) 0.0219(12) 0.0214(13) -0.0027(10) -0.0046(9) 0.0027(10)
C6 0.0257(14) 0.0213(11) 0.0204(13) -0.0012(10) -0.0012(9) -0.0043(10)
N7 0.0251(12) 0.0192(10) 0.0181(11) 0.0001(8) -0.0006(8) -0.0029(8)
C8 0.0212(13) 0.0172(11) 0.0198(12) -0.0040(9) -0.0015(9) -0.0012(9)
O8 0.0265(10) 0.0274(9) 0.0214(10) 0.0038(7) -0.0032(7) -0.0023(7)
C9 0.0268(14) 0.0219(12) 0.0250(13) -0.0001(10) -0.0034(10) 0.0005(10)
O1W 0.0301(11) 0.0299(10) 0.0237(10) -0.0025(8) -0.0019(8) 0.0016(8)
loop_
_atom_type_symbol
_atom_type_description
_atom_type_scat_dispersion_real
_atom_type_scat_dispersion_imag
_atom_type_scat_source
C C 0.0033 0.0016 'International Tables Vol C Tables 4.2.6.8 and 6.1.1.4'
H H 0.0000 0.0000 'International Tables Vol C Tables 4.2.6.8 and 6.1.1.4'
N N 0.0061 0.0033 'International Tables Vol C Tables 4.2.6.8 and 6.1.1.4'
O O 0.0106 0.0060 'International Tables Vol C Tables 4.2.6.8 and 6.1.1.4'
loop_
_geom_angle_atom_site_label_1
_geom_angle_atom_site_label_2
_geom_angle_atom_site_label_3
_geom_angle
C2 C1 C6 119.2(2)
C2 C1 N7 124.2(2)
C6 C1 N7 116.6(2)
C1 C2 C3 119.9(2)
C1 C2 H2 120.1
C3 C2 H2 120.1
C2 C3 C4 120.4(2)
C2 C3 H3 119.8
C4 C3 H3 119.8
O4 C4 C5 117.6(2)
O4 C4 C3 122.9(2)
C5 C4 C3 119.6(2)
C4 O4 H4 110.9(18)
C6 C5 C4 120.0(2)
C6 C5 H5 120.0
C4 C5 H5 120.0
C5 C6 C1 121.0(2)
C5 C6 H6 119.5
C1 C6 H6 119.5
C8 N7 C1 130.2(2)
C8 N7 H7 114.1(16)
C1 N7 H7 115.6(16)
O8 C8 N7 123.9(2)
O8 C8 C9 120.9(2)
N7 C8 C9 115.23(19)
C8 C9 H9A 109.5
C8 C9 H9B 109.5
H9A C9 H9B 109.5
C8 C9 H9C 109.5
H9A C9 H9C 109.5
H9B C9 H9C 109.5
H1W O1W H2W 102(3)
loop_
_geom_bond_atom_site_label_1
_geom_bond_atom_site_label_2
_geom_bond_site_symmetry_2
_geom_bond_distance
_geom_bond_publ_flag
C1 C2 . 1.384(3) ?
C1 C6 . 1.387(3) ?
C1 N7 . 1.420(3) ?
C2 C3 . 1.386(3) ?
C2 H2 . 0.9500 ?
C3 C4 . 1.388(3) ?
C3 H3 . 0.9500 ?
C4 O4 . 1.374(3) ?
C4 C5 . 1.378(3) ?
O4 H4 . 0.93(3) ?
C5 C6 . 1.375(3) ?
C5 H5 . 0.9500 ?
C6 H6 . 0.9500 ?
N7 C8 . 1.338(3) ?
N7 H7 . 0.88(3) ?
C8 O8 . 1.240(3) ?
C8 C9 . 1.499(3) ?
C9 H9A . 0.9800 ?
C9 H9B . 0.9800 ?
C9 H9C . 0.9800 ?
O1W H1W . 0.93(4) ?
O1W H2W . 0.90(4) ?
loop_
_geom_hbond_atom_site_label_D
_geom_hbond_atom_site_label_H
_geom_hbond_atom_site_label_A
_geom_hbond_site_symmetry_A
_geom_hbond_distance_DH
_geom_hbond_distance_HA
_geom_hbond_distance_DA
_geom_hbond_angle_DHA
N7 H7 O4 2_655 0.88(3) 2.04(3) 2.918(3) 174(2)
O4 H4 O1W 2_645 0.93(3) 1.76(3) 2.673(2) 170(2)
O1W H1W O8 4_676 0.93(4) 1.85(4) 2.780(3) 171(3)
O1W H2W O8 4_576 0.90(4) 1.97(4) 2.866(3) 171(3)
loop_
_cod_related_entry_id
_cod_related_entry_database
_cod_related_entry_code
1 ChemSpider 21132048
